Repository: GrGoetz/EDS

File: EDS_nanowire_msa.ipynb
# EDS-TEM quantification of core shell nanoparticles

Using machine learning methods, such as independent component analysis (ICA), the composition of embedded nanostructures, such as core-shell nanoparticles, can be accurately measured as demonstrated by D. Roussow et al., Nano Letters, 2015 (see the [full article](https://www.repository.cam.ac.uk/bitstream/handle/1810/248102/Roussouw%20et%20al%202015%20Nano%20Letters.pdf?sequence=1)). Using the same data, this notebook reproduces the main results of this article.


## Author

* 13/04/2015 Pierre Burdet - Developed for HyperSpy workshop at University of Cambridge

## Changes

* 29/05/2016 Duncan Johnstone. Update the syntax for HyperSpy 0.8.5 (Python 3 compatibility)
* 03/08/2016 Francisco de la Peña. Update the syntax for HyperSpy 1.1
* 06/08/2016 Francisco de la Peña. Update the syntax for HyperSpy 0.8.1
* 27/08/2016 Pierre Burdet. Update for workshop at EMC Lyon
* 04/04/2018 Joshua Taillon. Bugfix and update for workshop at NIST
* 18/07/2019 Katherine MacArthur. Update to include basic quantification, for M&M 2019 Portland

## Requirements

* HyperSpy 1.5.1

## <a id='top'></a> Contents

1. <a href='dat'> Specimen & Data</a>
2. <a href='#loa'> Loading and viewing data</a>
3. <a href='#counts'> Extracting Counts </a>
4. <a href='#quant'> Basic Quantification </a>
5. <a href='#bss'> Blind source separation of core/shell nanoparticles</a>
6. <a href='#bare'> Representative spectrum from bare cores</a>
7. <a href='#com'> Comparison and quantification</a>
8. <a href='#fur'> Going father: Isolating the nanoparticles</a>

# <a id='dat'></a> 1. Specimen & Data

The sample and the data used in this tutorial are described in 
D. Roussow, et al., Nano Letters, In Press (2015) (see the [full article](https://www.repository.cam.ac.uk/bitstream/handle/1810/248102/Roussouw%20et%20al%202015%20Nano%20Letters.pdf?sequence=1)).

FePt@Fe$_3$O$_4$ core-shell nanoparticles are investigated with an EDS/TEM experiment (FEI Osiris TEM, 4 EDS detectors). The composition of the core can be measured with ICA (see figure 1c). To prove the accuracy of the results, measurements on bare FePt bimetallic nanoparticles from a synthesis prior to the shell addition step are used.

<img src="images/core_shell.png" style="height:350px;">
Figure 1: (a) A spectrum image obtained from a cluster of core-shell nanoparticles. (b) The nanoparticles are comprised of a bi-metallic Pt/Fe core surrounded by an iron oxide shell on a carbon support. (c) ICA decomposes the mixed EDX signals into components representing the core (IC#0), shell (IC#1) and support (IC#2).

```
#Download the data (1MB)
from urllib.request import urlretrieve, urlopen
from zipfile import ZipFile
files = urlretrieve("https://www.dropbox.com/s/ecdlgwxjq04m5mx/HyperSpy_demos_EDS_TEM_files.zip?raw=1", "./HyperSpy_demos_EDX_TEM_files.zip")
with ZipFile("HyperSpy_demos_EDX_TEM_files.zip") as z:
    z.extractall()
```

# <a id='loa'></a> 2. Loading and viewing data

<a href='#top'> Table of contents</a>

Import HyperSpy, numpy and matplotlib libraries.

*Remember, if at any point you do not understand how a function operates, its help file can be loaded by typing the name of the command followed by a '?' into a cell and then running that cell.*

```
%matplotlib inline
import hyperspy.api as hs
import matplotlib.pyplot as plt
import numpy as np
```

Load the spectrum images of the bare nanoparticles and those with a core-shell structure.

```
# c = hs.load("bare_core.hdf5", reader="hspy")
# cs = hs.load("core_shell.hdf5", reader="hspy")
# hs.print_known_signal_types()
s = hs.load("organized/wire1.msa")
s.set_signal_type("EDS_TEM")


s
```

[33;20mWARNING | Hyperspy | `signal_type='EDS'` not understood. See `hs.print_known_signal_types()` for a list of installed signal types or https://github.com/hyperspy/hyperspy-extensions-list for the list of all hyperspy extensions providing signals. (hyperspy.io:893)[0m

Inspection Cell

```
print("Signal dimension:", s.axes_manager.signal_dimension)
print("Navigation dimension:", s.axes_manager.navigation_dimension)

ax = s.axes_manager.signal_axes[0]
print("Axis name:", ax.name)
print("Units:", ax.units)
print("Offset:", ax.offset)
print("Scale:", ax.scale)
print("Size:", ax.size)
#s.plot()
s.set_elements(['Ga', 'As', 'Sb', 'Cu', 'Fe', 'Co', 'O', 'C'])
s.set_lines(['Ga_Ka', 'Ga_Kb', 'Ga_La', 'As_Ka', 'As_Kb', 'As_La', 'Sb_La', 'Sb_Lb1', 'Sb_Lb2', 'Sb_Lg1'])

s.plot(xray_lines=True)
fig = plt.gcf()
ax = plt.gca()
ax.set_yscale("log") # Set y-axis to "linear", "log" or"symlog", scale for better visibility of peaks
fig.set_size_inches(18, 5)
fig.tight_layout()
```

Signal dimension: 1
Navigation dimension: 0
Axis name: 
Units: keV
Offset: -0.2042358722358721
Scale: 0.020034398034398035
Size: 1024

```

# always safest: calibrate from the original loaded spectrum
# if you already recalibrated before, reload first:
# s = hs.load("organized/wire1.msa")
# s.set_signal_type("EDS_TEM")

ax = s.axes_manager.signal_axes[0]
energy = ax.axis
counts = s.data

# true literature energies (keV)
E_L_true = 1.098   # Ga La
E_K_true = 9.252   # Ga Ka

# find measured peak maxima in narrow windows
mask_L = (energy > 1.00) & (energy < 1.18)   # around Ga La
mask_K = (energy > 9.10) & (energy < 9.40)   # around Ga Ka

E_L_meas = energy[mask_L][np.argmax(counts[mask_L])]
E_K_meas = energy[mask_K][np.argmax(counts[mask_K])]

print("Ga La measured at:", E_L_meas, "keV")
print("Ga Ka measured at:", E_K_meas, "keV")

# two-point calibration
a = (E_K_true - E_L_true) / (E_K_meas - E_L_meas)
b = E_L_true - a * E_L_meas

ax.scale = ax.scale * a
ax.offset = a * ax.offset + b

print("New offset:", ax.offset)
print("New scale:", ax.scale)

s.plot(xray_lines=True)
```

Ga La measured at: 1.1 keV
Ga Ka measured at: 9.24 keV
New offset: -0.2042358722358721
New scale: 0.020034398034398035

Check the metadata has imported correctly. In particular whether the list of elements you wish to analyse is correct.

```
# cs.metadata
```

Plot the core-shell data to inspect the signal level:

```
# cs.plot()
```

Plotting the integrated counts for the whole spectrum image is a good way to check what elements exist in the sample. Adding 'True' to the function also labels any elements from the metadata onto the spectrum.

```
# cs.sum().plot(True)
```

## <a id='#counts'></a> 3. Extracting count maps of elements

<a href='#top'> Table of contents</a>

If they're not already added it is important to make sure all the elements you want to extract the intensities for are in the metadata of the sample.

```
# cs.set_elements(['Fe','Pt'])
# cs.set_lines(['Fe_Ka', 'Pt_La'])

# c.set_elements(['Fe','Pt'])
# c.set_lines(['Fe_Ka', 'Pt_La'])
#cs.add_elements and cs.add_lines also work if you don't want to override what is 
#already in the metadata.
```

Extracting lines can be done without any background or integration window parameters. However if none are specified the default integration window is 1 FWHM and no background subtraction is carried out.

Line_width is the distance from the x-ray line (in FWHM) the the background window is taken [left, right] allowing different distances for the two directions.
An asymmetric value is used here because otherwise the Pt background windows overlap with the Cu K$_β$ line from the sample grid.

```
# bw = s.estimate_background_windows(line_width=[5.0, 2.0])
# iw =  s.estimate_integration_windows(windows_width=2.5)
```

It is important to plot the windows to check that they are selecting the data correctly otherwise errors, particularly in background subtraction arise.

The integration windows are represented by dashed lines and background windows by solid lines. The estimated background is the plotted by the close to horizontal black lines.

```
s.set_elements(['Ga', 'As'])
s.set_lines(['Ga_Ka','As_Ka'])
bw = s.estimate_background_windows(line_width=[5.0, 2.0])
iw =  s.estimate_integration_windows(windows_width=2.2)

Line_Itensity = s.get_lines_intensity(background_windows=bw, integration_windows=iw)

Ga_Ka = Line_Itensity[1].data[0]
As_Ka = Line_Itensity[0].data[0]
Peak_Area = {}
Peak_Area['Ga_Ka'] = Ga_Ka
Peak_Area['As_Ka'] = As_Ka

print("Ga Ka intensity:", Ga_Ka)
print("As Ka intensity:", As_Ka)


s.plot(True, background_windows=bw, integration_windows=iw)
fig = plt.gcf()
ax = plt.gca()
ax.set_yscale("log") # Set y-axis to "linear", "log" or"symlog", scale for better visibility of peaks
fig.set_size_inches(18, 5)
fig.tight_layout()
```

Ga Ka intensity: 674023.2352941176
As Ka intensity: 625341.4705882353

```
s.set_elements(['Sb'])
s.set_lines(['Sb_La'])
bw = s.estimate_background_windows(line_width=[5, 8])
iw =  s.estimate_integration_windows(windows_width=2.3)

Line_Itensity = s.get_lines_intensity(background_windows=bw, integration_windows=iw)
Sb_La = Line_Itensity[0].data[0]
Peak_Area['Sb_La'] = Sb_La
print("Sb La intensity:", Sb_La)



s.plot(True, background_windows=bw, integration_windows=iw)
fig = plt.gcf()
plt.xlim(2, 6) # Set x-axis limits to focus on the region of interest (0-12 keV) where the peaks of Ga, As, and Sb are expected
ax = plt.gca()
ax.set_yscale("log") # Set y-axis to "linear", "log" or"symlog", scale for better visibility of peaks
fig.set_size_inches(18, 5)
fig.tight_layout()
```

Sb La intensity: 48744.0

```
Peak_Area = {k: float(v) for k, v in Peak_Area.items()}
print("Peak areas:", Peak_Area)
```

Peak areas: {'Ga_Ka': 674023.2352941176, 'As_Ka': 625341.4705882353, 'Sb_La': 48744.0}

```
# # 5. Simple normalized ratios (semi-quantitative)

# Ga = Peak_Area['Ga_Ka']
# As = Peak_Area['As_Ka']
# Sb = Peak_Area['Sb_La']

# total = Ga + As + Sb

# Composition = {
#     'Ga': Ga / total,
#     'As': As / total,
#     'Sb': Sb / total,
# }

# print("Normalized composition:", Composition)
```

Normalized composition: {'Ga': 0.49997691755351553, 'As': 0.4638657608689961, 'Sb': 0.03615732157748843}

*Try running the previous two cells of code  above with line_width=[3.0,3.0] and see how this results in an erroneous, background subtraction by plotting the background lines. (You might need to zoom in to see it)*

How accurate background subtraction will be on a pixel-by-pixel basis can be see with this plot. 

The x and y sliders select a pixel in the particle images we plotted earlier. 

You should be able to find some examples (e.g. the Fe K$_α$ line at X=39, Y=44) of where the background subtraction still fails due to a poor signal-to-noise ratio in the data.

```
s.plot(True, background_windows=bw, navigator='slider')
```

Another way to adjust the location of the background windows is by changing specific numbers in the background window array individually.

Running the 'bw' command will output the array, which contains keV coordinates corresponding to the position of the background windows. Each row corresponds to a different element in the list given in the metadata. Remember arrays in Python start at (0,0).

These two commands therefore alter the position of the start and end points of the left-hand background window for Pt.

```
bw[0, 0] = 8.44
bw[0, 1] = 8.65
bw
```

array([[8.44      , 8.65      , 4.45001651, 4.55568107]])

Often it is prudent to rebin the data such that counts per pixel are increased and a more reliable background subtraction can be carried out. This can be easily done with the rebin function to any new scale.

These functions will perform rebinning on both the core-shell ('cs') data and the core-only ('c') data. We define using the 'scale' parameter that we want 2x binning in X, 2x binning in Y, and 1x binning in Z (our counts).

*Note, as we are re-defining 'cs' or 'c', this overwrites our previously-imported data. This means running this command multiple times will re-bin the data multiple times. If you accidentally run this command too many times, simply re-import the data by running the 'hs.load' commands at the top of this workbook'.*

```
# cs = cs.rebin(scale=(2,2,1))
# c = c.rebin(scale=(2,2,1))
```

Finally, once the background subtraction windows have been selected to be in careful positions it is possible to extract the intensities. 

Note that exactly the same windows have been used for analysis of both the 'core' and 'core-shell' data sets. This is critical here as we are comparing the two datasets.

```
# cs_intensities = cs.get_lines_intensity(background_windows=bw, integration_windows=iw)
# c_intensities = c.get_lines_intensity(background_windows=bw, integration_windows=iw)
```

Each 'get_lines_intensity' command will create a list of images, again in the same order of the list of elements in the list of metadata. If the element is not in the metadata its intensity map will not be extracted.

We can then run 'cs_intensities' to confirm the that we have extracted intensity maps for all our elements of interest.

```
# cs_intensities
```

[<BaseSignal, title: X-ray line intensity of Core shell: Fe_Ka at 6.40 keV, dimensions: (32, 32|)>,
 <BaseSignal, title: X-ray line intensity of Core shell: Pt_La at 9.44 keV, dimensions: (32, 32|)>]

```
# Plotting one particular image (in this case, the first, Fe_Ka map) can be done with:
# cs_intensities[0].plot()
```

```
#All the intensity maps can be plotted using:
# hs.plot.plot_images(cs_intensities, cmap='viridis', axes_decor=None, scalebar='all')
```

Plotting and extracting intensity for both data sets can be condensed into one line.

```
# axes = hs.plot.plot_images((c.get_lines_intensity(background_windows=bw, integration_windows=iw)
#                                           + cs.get_lines_intensity(background_windows=bw, integration_windows=iw)),
#                            scalebar='all', axes_decor=None, per_row=2, cmap='viridis')
```

## <a id='#quant'></a> 4. Quantification of count maps

<a href='#top'> Table of contents</a>

Hyperspy is able to carry out EDX quantification using k-factors 'CL', zeta-factors 'zeta', or cross_sections 'cross_sections'. 

All these methods are applied in the same way using the combination of the stack of intensities and and original data.

For 'zeta' or 'cross_section' quantification both a 'live_time' and a 'beam_current' should be in the metadata.

```
#Setting these parameters in the metadata.
s.set_microscope_parameters(live_time = 6.15) #in seconds
s.set_microscope_parameters(beam_current = 0.5) #in nA
```

```
# #From Brucker software (Esprit) k-factors
# factors = [1.450226, 5.75602]
k_factors = {}#K-factor in ratio to Ga K alpha peak. ESPEASIALLY DOABLECHEK Sb

k_factors['Ga_Ka'] = 1.00
k_factors['As_Ka'] = 0.92
k_factors['Sb_La'] = 1.35
```

```
#quant = cs.quantification(cs_intensities, 'CL', factors=factors)
k_factors = {}  # K-factor in ratio to Ga K alpha peak. ESPEASIALLY DOABLECHEK Sb

k_factors['Ga_Ka'] = 1.00
k_factors['As_Ka'] = 0.92
k_factors['Sb_La'] = 1.35

raw = {}

for line in Peak_Area:
    raw[line] = Peak_Area[line] / k_factors[line]

total = sum(raw.values())

composition = {}

for line in raw:
    composition[line] = raw[line] / total * 100

for line in composition:
    print(f"{line}: {composition[line]:.2f} at.%")
```

Ga_Ka: 48.50 at.%
As_Ka: 48.91 at.%
Sb_La: 2.60 at.%

```
quant
```

[<BaseSignal, title: atomic percent of Fe, dimensions: (32, 32|)>,
 <BaseSignal, title: atomic percent of Pt, dimensions: (32, 32|)>]

Again as with the intensities the quantification function result produces a list of images with atomic percent of each element (at least in the 'CL' case). 

In the 'zeta' and 'cross_section' methods more information is outputed from quantification. See the [EDS quantification](http://hyperspy.org/hyperspy-doc/current/user_guide/eds.html#eds-quantification) section of the documentation for more details.

Alternatively, if the factors are treated as cross_sections then the output result contains two lists of images, the first is a list of atomic *percent* maps (Index [0]) the second is a list of atomic *number* maps (Index [1]). This allows us to 'zero-out' regions of the image with too few counts.

*Please note these values aren't accurate cross-sections but can be used as such for the purpose of this demo.*

Ignore the warning produced, in this case we want to use a 1nm$^2$ probe size. As long as the pixel scale is calibrated in your spectrum image, probe size is taken as the pixel unless otherwise specified using s.set_microscope_parameters(probe_area = ?).

```
quant = cs.quantification(cs_intensities, 'cross_section', factors=factors)
```

/Users/macark/Documents/Git/hyperspy/hyperspy/_signals/eds_tem.py:654: UserWarning: Please note your probe_area is set to the default value of 1 nm². The function will still run. However if 1 nm² is not correct, please read the user documentations for how to set this properly.
  warnings.warn('Please note your probe_area is set to '
/Users/macark/Documents/Git/hyperspy/hyperspy/misc/eds/utils.py:528: RuntimeWarning: invalid value encountered in true_divide
  composition = number_of_atoms / total_atoms

```
quant
```

([<BaseSignal, title: atomic percent of Fe, dimensions: (32, 32|)>,
  <BaseSignal, title: atomic percent of Pt, dimensions: (32, 32|)>],
 [<BaseSignal, title: atom counts of Fe, dimensions: (32, 32|)>,
  <BaseSignal, title: atom counts of Pt, dimensions: (32, 32|)>])

Summing all the images containing numbers of atoms (quant[1]) gives us an image mapping out the total number of estimated atoms in the sample.

```
No_of_atoms = quant[1][0] + quant[1][1]
No_of_atoms.plot()
```

This 'total number of atoms' image can be used to make a mask and 'zero-out' any region of the image where the total counts equate to less than 1 atom count. This could also be done on an element by element basis instead.

```
Mask = No_of_atoms > 1.
hs.plot.plot_images([Mask*quant[0][0], Mask*quant[0][1]], scalebar ='all', cmap='viridis',
                   label=['Fe', 'Pt'], axes_decor='off', vmin=0, vmax=100)
```

[<matplotlib.axes._subplots.AxesSubplot at 0x1d34e9e7f0>,
 <matplotlib.axes._subplots.AxesSubplot at 0x1d33d8f780>]

## <a id='bss'></a> 5. Blind source separation of core/shell nanoparticles

<a href='#top'> Table of contents</a>

Apply blind source separation (ICA) to obtain a factor (spectrum) corresponding to the core.

```
cs.change_dtype('float')
cs.decomposition()
```

```
ax = cs.plot_explained_variance_ratio()
```

ICA on the three first components.

```
cs.blind_source_separation(3)
```

```
axes = cs.plot_bss_loadings()
```

```
axes = cs.plot_bss_factors()
```

The first component corresponds to the core.

```
s_bss = cs.get_bss_factors().inav[0]
```

## <a id='bare'></a> 6. Representative spectrum from bare cores

<a href='#top'> Table of contents</a>

To obtain an integrated representative spectrum of the bare nanoparticles, the low intensity of Pt L$_{\alpha}$ is masked.

```
pt_la = c.get_lines_intensity(['Pt_La'])[0]
mask = pt_la > 12
```

```
axes = hs.plot.plot_images((mask, pt_la * mask), axes_decor=None, colorbar=None,
                           label=['Mask', 'Pt Lα intensity'], cmap='viridis')
```

To apply the mask, the navigation dimensions of the mask must be manipulated to match the navigation dimensions of the EDS spectrum image. This is achieved crudely via first generating a mask using the built in vacuum_mask() method and then overwriting the data with the mask generated above.

```
c_mask = c.sum(-1)
c_mask.data = mask.data
```

The sum over the particles is used as a bare core spectrum.

```
s_bare = (c * c_mask).sum()
```

## <a id='com'></a> 7. Model fitting and quantification

<a href='#top'> Table of contents</a>

With a greater signal to noise ratio from integrating the spectrum curve fitting now beceoms possible as a method of intensity extraction. 

First we stack together the spectrum of bare particles and the first ICA component.

```
s_bare.change_dtype('float')
s = hs.stack([s_bare, s_bss], new_axis_name='Bare or BSS')
s.metadata.General.title = 'Bare or BSS'
```

```
axes = hs.plot.plot_spectra(s, style='mosaic', legend=['Bare particles', 'BSS #0'])
```

### Method 1 - Window extraction

X-ray intensities measurement with background subtraction, using the windows created earlier.

```
s.plot(background_windows=bw, integration_windows=iw)
```

```
sI = s.get_lines_intensity(background_windows=bw, integration_windows=iw)
```

```
print('Bare core Fe_Kα/Pt_Lα ratio: \t{:.2f}'.format(list(sI[0].inav[0].data / sI[1].inav[0].data)[0]))
print('BSS Fe_Kα/Pt_Lα ratio: \t\t{:.2f}'.format(list(sI[0].inav[1].data / sI[1].inav[1].data)[0]))
```

Bare core Fe_Ka/Pt_La ratio: 	0.19
BSS Fe_Ka/Pt_La ratio: 		0.18

### Method 2 - Model fitting

Measure X-ray intensity by fitting a Gaussian model

```
#Removing the low energy part of the spectrum as this is not a region we're interested in.
m = s.isig[5.:15.].create_model()
```

```
#These lines needed to be added to the model because they are not in the metadata. 
#In this way they are included in the curve fitting but not in the final quantification.
m.add_family_lines(['Cu_Ka', 'Co_Ka'])
```

```
m.components
```

   # |      Attribute Name |      Component Name |      Component Type
---- | ------------------- | ------------------- | -------------------
   0 |  background_order_6 |  background_order_6 |          Polynomial
   1 |               Fe_Ka |               Fe_Ka |            Gaussian
   2 |               Fe_Kb |               Fe_Kb |            Gaussian
   3 |               Pt_La |               Pt_La |            Gaussian
   4 |              Pt_Lg1 |              Pt_Lg1 |            Gaussian
   5 |              Pt_Lb3 |              Pt_Lb3 |            Gaussian
   6 |               Pt_Ll |               Pt_Ll |            Gaussian
   7 |              Pt_Lb2 |              Pt_Lb2 |            Gaussian
   8 |               Pt_Ln |               Pt_Ln |            Gaussian
   9 |              Pt_Lb1 |              Pt_Lb1 |            Gaussian
  10 |              Pt_Lg3 |              Pt_Lg3 |            Gaussian
  11 |              Pt_Lb4 |              Pt_Lb4 |            Gaussian
  12 |               Cu_Ka |               Cu_Ka |            Gaussian
  13 |               Cu_Kb |               Cu_Kb |            Gaussian
  14 |               Co_Ka |               Co_Ka |            Gaussian
  15 |               Co_Kb |               Co_Kb |            Gaussian

```
m.plot()
```

```
m.multifit()
```

HBox(children=(IntProgress(value=0, max=2), HTML(value='')))

```
m.fit_background()
```

```
m.calibrate_energy_axis()
```

```
m.plot()
```

```
sI = m.get_lines_intensity()[:2]
sI
```

[<BaseSignal, title: Intensity of Fe_Ka at 6.40 keV from Bare or BSS, dimensions: (2|)>,
 <BaseSignal, title: Intensity of Pt_La at 9.44 keV from Bare or BSS, dimensions: (2|)>]

Set up the kfactors for Fe K$_{\alpha}$ and Pt L$_{\alpha}$.

```
#From Brucker software (Esprit)
kfactors = [1.450226, 5.075602]
```

Quantify with Cliff Lorimer.

```
composition = s.quantification(method="CL", intensities=sI, factors=kfactors)
```

```
print('             |-----------------------------|')
print('             |     Atomic compositions     |')
print('             |-----------------------------|')

print(' \t     |  Bare core  |   BSS Signal  |')
print('|------------|-------------|---------------|')
print('| Fe (at. %) |    {:.2f}    |     {:.2f}     |'.format(composition[0].data[0], composition[0].data[1]))
print('| Pt (at. %) |    {:.2f}    |     {:.2f}     |'.format(composition[1].data[0], composition[1].data[1]))
print('|------------|-------------|---------------|')
```

             |-----------------------------|
             |     Atomic compositions     |
             |-----------------------------|
             |  Bare core  |   BSS Signal  |
|------------|-------------|---------------|
| Fe (at. %) |    16.64    |     15.98     |
| Pt (at. %) |    83.36    |     84.02     |
|------------|-------------|---------------|

## <a id='fur'></a> 6. Going further

<a href='#top'> Table of contents</a>

Further image processing with [scikit-image](http://scikit-image.org/) and [scipy](http://www.scipy.org/). Apply a watershed transformation to isolate the nanoparticles.

- Transform the mask into a distance map.
- Find local maxima.
- Apply the watershed to the distance map using the local maximum as seed (markers).

Adapted from this scikit-image [example](http://scikit-image.org/docs/dev/auto_examples/plot_watershed.html).

```
from scipy.ndimage import distance_transform_edt, label
from skimage.morphology import watershed
from skimage.feature import peak_local_max
```

```
distance = distance_transform_edt(mask.data)
local_maxi = peak_local_max(distance, indices=False,
                            min_distance=2, labels=mask.data)
labels = watershed(-distance, markers=label(local_maxi)[0],
                   mask=mask.data)
```

```
axes = hs.plot.plot_images(
    [pt_la.T, mask.T, hs.signals.Signal2D(distance), hs.signals.Signal2D(labels)],
    axes_decor='off', per_row=2, colorbar=None, cmap=['viridis','tab20'],
    label=['Pt Lα intensity', 'Mask',
           'Distances', 'Separated particles'])
```

```

```
